Repository: beskep/BIMCFD

# BIMCFD

BIM으로부터 형상·속성 정보를 추출하고 OpenFOAM 케이스 형태로 추출

File: resource/misc/material.csv (part 1 of 8)
Category,Manufacturer,Name,Conductivity {W/m-K},Thermal Diffusivity [mm2/s],Specific Heat {J/kg-K},Thermal Effusivity [Ws0.5/m2?K],Density {kg/m3},Roughness,Thermal Absorptance,Solar Absorptance,Visible Absorptance,Source,Date
default,-,default,0.5624888,-,626.8238,-,1681.9386,Mediumsoooth,0.9,0.7,0.7,-,-
default,-,unnamed,0.5624888,-,626.8238,-,1681.9386,Mediumsoooth,0.9,0.7,0.7,-,-
default,-,ceiling,0.5624888,-,626.8238,-,1681.9386,Mediumsoooth,0.9,0.7,0.7,-,-
default,-,slab,0.5624888,-,626.8238,-,1681.9386,Mediumsoooth,0.9,0.7,0.7,-,-
default,-,plastic,0.23,0.11,1464,692,1420,Mediumsoooth,0.9,0.7,0.7,-,-
default,-,metal,71.965,20.4,448,15924,7870,Mediumsoooth,0.9,0.7,0.7,-,-
default,-,frame,71.965,20.4,448,15924,7870,Mediumsoooth,0.9,0.7,0.7,-,-
default,-,wood,0.151,0.12,2301,437,550,Mediumsoooth,0.9,0.7,0.7,-,-
default,-,bamboo,0.151,0.12,2301,437,550,Mediumsoooth,0.9,0.7,0.7,-,-
default,-,door,0.151,0.12,2301,437,550,Mediumsoooth,0.9,0.7,0.7,-,-
default,-,finish,0.151,0.12,2301,437,550,Mediumsoooth,0.9,0.7,0.7,-,-
Raw material,Thermtest,1-dodecene,0.14,0.0856,2150,478.5,761,Mediumsoooth,0.9,0.7,0.7,MATERIALS THERMAL PROPERTIES DATABASE(https://thermtest.com/materials-database),2018
Plastic ,Thermtest,abs resin (high k),0.209,0.13,1506,572,1040,Mediumsoooth,0.9,0.7,0.7,MATERIALS THERMAL PROPERTIES DATABASE(https://thermtest.com/materials-database),2018
Plastic ,Thermtest,abs resin (low k),0.138,0.09,1506,465,1040,Mediumsoooth,0.9,0.7,0.7,MATERIALS THERMAL PROPERTIES DATABASE(https://thermtest.com/materials-database),2018
Plastic ,Thermtest,acetal resin (delrin),0.23,0.11,1464,692,1420,Mediumsoooth,0.9,0.7,0.7,MATERIALS THERMAL PROPERTIES DATABASE(https://thermtest.com/materials-database),2018
Raw material,Thermtest,acetone,0.181,0.1,2160,556,790,Mediumsoooth,0.9,0.7,0.7,MATERIALS THERMAL PROPERTIES DATABASE(https://thermtest.com/materials-database),2018
Raw material,Thermtest,acetylene,0.5,0.27,3000,960.5,615,Mediumsoooth,0.9,0.7,0.7,MATERIALS THERMAL PROPERTIES DATABASE(https://thermtest.com/materials-database),2018
Plastic ,Thermtest,acrylic (high k),0.251,0.15,1423,655,1200,Mediumsoooth,0.9,0.7,0.7,MATERIALS THERMAL PROPERTIES DATABASE(https://thermtest.com/materials-database),2018
Glass Plastic ,Thermtest,acrylic (lucite plexiglass),0.152,0.1,1297,486,1200,Mediumsoooth,0.9,0.7,0.7,MATERIALS THERMAL PROPERTIES DATABASE(https://thermtest.com/materials-database),2018
Raw material,Thermtest,actinium,12.552,9.9,126,3989,10100,Mediumsoooth,0.9,0.7,0.7,MATERIALS THERMAL PROPERTIES DATABASE(https://thermtest.com/materials-database),2018
Gas ,Thermtest,air,0.025,19.4,1004,6,1.29,Mediumsoooth,0.9,0.7,0.7,MATERIALS THERMAL PROPERTIES DATABASE(https://thermtest.com/materials-database),2018
Insulation ,Thermtest,alkyd isocyanate foam,0.05,0.19,1674,116,160,Mediumsoooth,0.9,0.7,0.7,MATERIALS THERMAL PROPERTIES DATABASE(https://thermtest.com/materials-database),2018
Plastic ,Thermtest,allyl cast resins (high heat capacity),0.205,0.07,2343,790,1300,Mediumsoooth,0.9,0.7,0.7,MATERIALS THERMAL PROPERTIES DATABASE(https://thermtest.com/materials-database),2018
Plastic ,Thermtest,allyl cast resins (low heat capacity),0.205,0.15,1088,538,1300,Mediumsoooth,0.9,0.7,0.7,MATERIALS THERMAL PROPERTIES DATABASE(https://thermtest.com/materials-database),2018
Metal Stone ,Thermtest,alumina brick (Al2O3 53) (20 p),1.381,0.79,753,1557,2330,Mediumsoooth,0.9,0.7,0.7,MATERIALS THERMAL PROPERTIES DATABASE(https://thermtest.com/materials-database),2018
Metal Stone ,Thermtest,alumina brick (Al2O3 83) (28 p),1.506,0.78,753,1707,2570,Mediumsoooth,0.9,0.7,0.7,MATERIALS THERMAL PROPERTIES DATABASE(https://thermtest.com/materials-database),2018
Metal Stone ,Thermtest,alumina brick fused (Al2O3 96) (22 p),3.096,1.42,753,2600,2900,Mediumsoooth,0.9,0.7,0.7,MATERIALS THERMAL PROPERTIES DATABASE(https://thermtest.com/materials-database),2018
Metal Stone ,Thermtest,alumina brick high k (Al2O3 87) (22 p),2.929,1.37,753,2507,2850,Mediumsoooth,0.9,0.7,0.7,MATERIALS THERMAL PROPERTIES DATABASE(https://thermtest.com/materials-database),2018
Metal ,Thermtest,alumina porcelain (high k),18.828,6.97,795,7134,3400,Mediumsoooth,0.9,0.7,0.7,MATERIALS THERMAL PROPERTIES DATABASE(https://thermtest.com/materials-database),2018
Metal ,Thermtest,aluminum,225.94,91,921,23688,2698,Mediumsoooth,0.9,0.7,0.7,MATERIALS THERMAL PROPERTIES DATABASE(https://thermtest.com/materials-database),2018
Metal Liquid,Thermtest,aluminum (liquid),92.048,36,1084,15345,2360,Mediumsoooth,0.9,0.7,0.7,MATERIALS THERMAL PROPERTIES DATABASE(https://thermtest.com/materials-database),2018
Metal ,Thermtest,aluminum alloy (Al Mg 2.5-5.0),125.52,53.7,879,17127,2660,Mediumsoooth,0.9,0.7,0.7,MATERIALS THERMAL PROPERTIES DATABASE(https://thermtest.com/materials-database),2018
Metal ,Thermtest,aluminum alloy (Al84.0 cast or tempd),83.68,35.3,879,14089,2700,Mediumsoooth,0.9,0.7,0.7,MATERIALS THERMAL PROPERTIES DATABASE(https://thermtest.com/materials-database),2018
Metal ,Thermtest,aluminum alloy (Al84.0 average trtmt),125.52,52.9,879,17256,2700,Mediumsoooth,0.9,0.7,0.7,MATERIALS THERMAL PROPERTIES DATABASE(https://thermtest.com/materials-database),2018
Metal ,Thermtest,aluminum alloy (Al84.0 wrot or annld),146.44,61.7,879,18638,2700,Mediumsoooth,0.9,0.7,0.7,MATERIALS THERMAL PROPERTIES DATABASE(https://thermtest.com/materials-database),2018
Metal ,Thermtest,aluminum alloy (Al90.0 cast or tempd),104.6,44.1,879,15752,2700,Mediumsoooth,0.9,0.7,0.7,MATERIALS THERMAL PROPERTIES DATABASE(https://thermtest.com/materials-database),2018
Metal ,Thermtest,aluminum alloy (Al92.0 wrot or annld),167.36,70.6,879,19925,2700,Mediumsoooth,0.9,0.7,0.7,MATERIALS THERMAL PROPERTIES DATABASE(https://thermtest.com/materials-database),2018
Metal ,Thermtest,aluminum alloy (Al93.0 average trtmt),146.44,61.7,879,18638,2700,Mediumsoooth,0.9,0.7,0.7,MATERIALS THERMAL PROPERTIES DATABASE(https://thermtest.com/materials-database),2018
Metal ,Thermtest,aluminum alloy (Al94.0 cast or tempd),125.52,52.9,879,17256,2700,Mediumsoooth,0.9,0.7,0.7,MATERIALS THERMAL PROPERTIES DATABASE(https://thermtest.com/materials-database),2018
Metal ,Thermtest,aluminum alloy (Al96.0 average trtmt),167.36,70.6,879,19925,2700,Mediumsoooth,0.9,0.7,0.7,MATERIALS THERMAL PROPERTIES DATABASE(https://thermtest.com/materials-database),2018
Metal ,Thermtest,aluminum alloy (Al96.0 wrot or annld),188.28,79.4,879,21134,2700,Mediumsoooth,0.9,0.7,0.7,MATERIALS THERMAL PROPERTIES DATABASE(https://thermtest.com/materials-database),2018
Metal ,Thermtest,aluminum alloy (Al96.5 cast or tempd),146.44,61.7,879,18638,2700,Mediumsoooth,0.9,0.7,0.7,MATERIALS THERMAL PROPERTIES DATABASE(https://thermtest.com/materials-database),2018
Metal ,Thermtest,aluminum alloy (Al98.0 average trtmt),188.28,79.4,879,21134,2700,Mediumsoooth,0.9,0.7,0.7,MATERIALS THERMAL PROPERTIES DATABASE(https://thermtest.com/materials-database),2018
Metal ,Thermtest,aluminum alloy (Al98.5 cast or tempd),167.36,70.6,879,19925,2700,Mediumsoooth,0.9,0.7,0.7,MATERIALS THERMAL PROPERTIES DATABASE(https://thermtest.com/materials-database),2018
Metal ,Thermtest,aluminum alloy (Al99.0 average trtmt),209.2,88.2,879,22277,2700,Mediumsoooth,0.9,0.7,0.7,MATERIALS THERMAL PROPERTIES DATABASE(https://thermtest.com/materials-database),2018
Metal ,Thermtest,aluminum alloy (Al99.0 wrot or annld),209.2,88.2,879,22277,2700,Mediumsoooth,0.9,0.7,0.7,MATERIALS THERMAL PROPERTIES DATABASE(https://thermtest.com/materials-database),2018
Metal ,Thermtest,aluminum alloy (Al99.2 cast or tempd),188.28,79.4,879,21134,2700,Mediumsoooth,0.9,0.7,0.7,MATERIALS THERMAL PROPERTIES DATABASE(https://thermtest.com/materials-database),2018
Metal ,Thermtest,aluminum alloy (Al99.8 cast or tempd),209.2,88.2,879,22277,2700,Mediumsoooth,0.9,0.7,0.7,MATERIALS THERMAL PROPERTIES DATABASE(https://thermtest.com/materials-database),2018
Metal ,Thermtest,aluminum alloy 2024-5-t4 (annealed),175.73,75.5,837,20219,2780,Mediumsoooth,0.9,0.7,0.7,MATERIALS THERMAL PROPERTIES DATABASE(https://thermtest.com/materials-database),2018
Metal ,Thermtest,aluminum alloy 2024-t4 and 24s-24 (ar),118.41,50.9,837,16597,2780,Mediumsoooth,0.9,0.7,0.7,MATERIALS THERMAL PROPERTIES DATABASE(https://thermtest.com/materials-database),2018
Metal ,Thermtest,aluminum alloy 7075-t6 (annealed),163.18,69.6,837,19557,2801,Mediumsoooth,0.9,0.7,0.7,MATERIALS THERMAL PROPERTIES DATABASE(https://thermtest.com/materials-database),2018
Metal ,Thermtest,aluminum alloy 7075-t6 (as received),121.34,51.8,837,16864,2801,Mediumsoooth,0.9,0.7,0.7,MATERIALS THERMAL PROPERTIES DATABASE(https://thermtest.com/materials-database),2018
Metal ,Thermtest,aluminum alloy 7079,121.34,55.7,795,16258,2740,Mediumsoooth,0.9,0.7,0.7,MATERIALS THERMAL PROPERTIES DATABASE(https://thermtest.com/materials-database),2018
Metal ,Thermtest,aluminum fluosilicate (topaz) (2 AlFO.SiO2) (c-axis),22.05,4.96,1255,9898,3540,Mediumsoooth,0.9,0.7,0.7,MATERIALS THERMAL PROPERTIES DATABASE(https://thermtest.com/materials-database),2018
Metal ,Thermtest,aluminum fluosilicate (topaz) (2 AlFS.SiO2) (a-axis),19.246,4.33,1255,9247,3540,Mediumsoooth,0.9,0.7,0.7,MATERIALS THERMAL PROPERTIES DATABASE(https://thermtest.com/materials-database),2018
Metal ,Thermtest,aluminum nitride (AlN) (prs axis 98 d),35.146,15,732,9075,3200,Mediumsoooth,0.9,0.7,0.7,MATERIALS THERMAL PROPERTIES DATABASE(https://thermtest.com/materials-database),2018
Metal Plastic ,Thermtest,aluminum oxide (Al2O3) (polyxtal 55 d),17.573,10.3,778,5485,2200,Mediumsoooth,0.9,0.7,0.7,MATERIALS THERMAL PROPERTIES DATABASE(https://thermtest.com/materials-database),2018
Metal ,Thermtest,aluminum oxide + cr (Al2O3 23 Cr 77),46.024,15.5,502,11677,5900,Mediumsoooth,0.9,0.7,0.7,MATERIALS THERMAL PROPERTIES DATABASE(https://thermtest.com/materials-database),2018
Metal ,Thermtest,aluminum oxide + cr (Al2O3 70 cr 30),9.205,2.49,628,5838,5900,Mediumsoooth,0.9,0.7,0.7,MATERIALS THERMAL PROPERTIES DATABASE(https://thermtest.com/materials-database),2018
Metal Insulation ,Thermtest,aluminum oxide foam (Al2O3),0.042,0.11,778,128,500,Mediumsoooth,0.9,0.7,0.7,MATERIALS THERMAL PROPERTIES DATABASE(https://thermtest.com/materials-database),2018
Metal ,Thermtest,aluminum oxide foam (Al2O3),5.23,3.54,778,2781,1900,Mediumsoooth,0.9,0.7,0.7,MATERIALS THERMAL PROPERTIES DATABASE(https://thermtest.com/materials-database),2018
Metal ,Thermtest,aluminum silicate (3Al2O3.2SiO2) (100d),6.276,2.56,766,3921,3200,Mediumsoooth,0.9,0.7,0.7,MATERIALS THERMAL PROPERTIES DATABASE(https://thermtest.com/materials-database),2018
Raw material,Thermtest,americium,12.552,8.55,126,4293,11700,Mediumsoooth,0.9,0.7,0.7,MATERIALS THERMAL PROPERTIES DATABASE(https://thermtest.com/materials-database),2018
Gas ,Thermtest,ammonia (NH3) (gas),0.024,15.2,2084,6,0.771,Mediumsoooth,0.9,0.7,0.7,MATERIALS THERMAL PROPERTIES DATABASE(https://thermtest.com/materials-database),2018
Liquid,Thermtest,ammonia (NH3) (liquid under pressure),0.05,0.02,4686,381,618,Mediumsoooth,0.9,0.7,0.7,MATERIALS THERMAL PROPERTIES DATABASE(https://thermtest.com/materials-database),2018
Raw material,Thermtest,ammonium bromide (NH4Br),2.51,1.03,1004,2475,2430,Mediumsoooth,0.9,0.7,0.7,MATERIALS THERMAL PROPERTIES DATABASE(https://thermtest.com/materials-database),2018
Raw material,Thermtest,ammonium chloride (NH4Cl),2.51,0.98,1678,2539,1530,Mediumsoooth,0.9,0.7,0.7,MATERIALS THERMAL PROPERTIES DATABASE(https://thermtest.com/materials-database),2018
Metal Soil ,Thermtest,analcite - sodium aluminum silicate hydrate (Na2O.Al2O3.4SiO2.4H2O),3.431,1.13,1339,3222,2260,Mediumsoooth,0.9,0.7,0.7,MATERIALS THERMAL PROPERTIES DATABASE(https://thermtest.com/materials-database),2018
Metal ,Thermtest,andalusite - aluminum silicate (Al2O3.SiO2) (ortho xtal),11.004,4.55,770,5158,3140,Mediumsoooth,0.9,0.7,0.7,MATERIALS THERMAL PROPERTIES DATABASE(https://thermtest.com/materials-database),2018
Raw material,Thermtest,aniline,0.17,0.08,2140,609.4,1021,Mediumsoooth,0.9,0.7,0.7,MATERIALS THERMAL PROPERTIES DATABASE(https://thermtest.com/materials-database),2018
Raw material,Thermtest,antimony,18.41,13.3,207,5053,6696,Mediumsoooth,0.9,0.7,0.7,MATERIALS THERMAL PROPERTIES DATABASE(https://thermtest.com/materials-database),2018
Liquid,Thermtest,antimony (liquid),20.92,12.6,255,5891,6500,Mediumsoooth,0.9,0.7,0.7,MATERIALS THERMAL PROPERTIES DATABASE(https://thermtest.com/materials-database),2018
Raw material,Thermtest,antimony telluride (Sb2Te3),3.305,2.43,209,2120,6500,Mediumsoooth,0.9,0.7,0.7,MATERIALS THERMAL PROPERTIES DATABASE(https://thermtest.com/materials-database),2018
Plastic ,Thermtest,antimony telluride (sb2te3) (polyxtal),4.602,3.39,209,2502,6500,Mediumsoooth,0.9,0.7,0.7,MATERIALS THERMAL PROPERTIES DATABASE(https://thermtest.com/materials-database),2018
Gas ,Thermtest,argon (gas),0.018,19.4,519,4,1.784,Mediumsoooth,0.9,0.7,0.7,MATERIALS THERMAL PROPERTIES DATABASE(https://thermtest.com/materials-database),2018
Metal ,Thermtest,armco iron,74,20.24,850,22200,7860,Mediumsoooth,0.9,0.7,0.7,MATERIALS THERMAL PROPERTIES DATABASE(https://thermtest.com/materials-database),2018
Raw material,Thermtest,arsenic grey,4.184,2.21,331,2815,5730,Mediumsoooth,0.9,0.7,0.7,MATERIALS THERMAL PROPERTIES DATABASE(https://thermtest.com/materials-database),2018
Raw material,Thermtest,arsenic telluride (As2Te3) (v zone mlt),2.594,1.85,234,1910,6000,Mediumsoooth,0.9,0.7,0.7,MATERIALS THERMAL PROPERTIES DATABASE(https://thermtest.com/materials-database),2018
Raw material,Thermtest,astitine,0.418,0.4,139,661,7500,Mediumsoooth,0.9,0.7,0.7,MATERIALS THERMAL PROPERTIES DATABASE(https://thermtest.com/materials-database),2018
Timber Insulation ,Thermtest,balsa wood (across grain),0.05,0.17,2301,123,130,Mediumsoooth,0.9,0.7,0.7,MATERIALS THERMAL PROPERTIES DATABASE(https://thermtest.com/materials-database),2018
Timber ,Thermtest,balsa wood (across grain),0.084,0.11,2301,248,320,Mediumsoooth,0.9,0.7,0.7,MATERIALS THERMAL PROPERTIES DATABASE(https://thermtest.com/materials-database),2018
Raw material,Thermtest,baratol h.e. (tnt 26 ba nitrate 76),0.495,0.24,803,1017,2600,Mediumsoooth,0.9,0.7,0.7,MATERIALS THERMAL PROPERTIES DATABASE(https://thermtest.com/materials-database),2018
Metal ,Thermtest,barium,33.472,50.8,188,4697,3500,Mediumsoooth,0.9,0.7,0.7,MATERIALS THERMAL PROPERTIES DATABASE(https://thermtest.com/materials-database),2018
Metal ,Thermtest,barium boride (BaB6),44.769,8.22,1255,15615,4340,Mediumsoooth,0.9,0.7,0.7,MATERIALS THERMAL PROPERTIES DATABASE(https://thermtest.com/materials-database),2018
Metal Solid ,Thermtest,barium fluoride (BaF2) (single crystal),11.297,5.26,439,4926,4890,Mediumsoooth,0.9,0.7,0.7,MATERIALS THERMAL PROPERTIES DATABASE(https://thermtest.com/materials-database),2018
Metal ,Thermtest,barium nitrate (Ba(NO3)2) (prsd 8 k8),1.297,0.46,879,1921,3240,Mediumsoooth,0.9,0.7,0.7,MATERIALS THERMAL PROPERTIES DATABASE(https://thermtest.com/materials-database),2018
Metal Solid ,Thermtest,barium sulfate (BaSO4) (crystal),1.674,0.56,669,2245,4500,Mediumsoooth,0.9,0.7,0.7,MATERIALS THERMAL PROPERTIES DATABASE(https://thermtest.com/materials-database),2018
Metal ,Thermtest,barium titanate (BaO.TiO2) (+mn nb ox),1.297,0.5,439,1833,5900,Mediumsoooth,0.9,0.7,0.7,MATERIALS THERMAL PROPERTIES DATABASE(https://thermtest.com/materials-database),2018
Metal ,Thermtest,barium titanate (BaO.TiO2) (sintered),3.389,1.31,439,2964,5900,Mediumsoooth,0.9,0.7,0.7,MATERIALS THERMAL PROPERTIES DATABASE(https://thermtest.com/materials-database),2018
Metal ,Thermtest,barium titanate (bBaO.TiO2) (100 d),4.184,1.61,439,3293,5900,Mediumsoooth,0.9,0.7,0.7,MATERIALS THERMAL PROPERTIES DATABASE(https://thermtest.com/materials-database),2018
Gas ,Thermtest,benzene,0.141,0.09,1700,459,879,Mediumsoooth,0.9,0.7,0.7,MATERIALS THERMAL PROPERTIES DATABASE(https://thermtest.com/materials-database),2018
Raw material,Thermtest,berkelium,12.552,8.34,126,4348,12000,Mediumsoooth,0.9,0.7,0.7,MATERIALS THERMAL PROPERTIES DATABASE(https://thermtest.com/materials-database),2018
Metal ,Thermtest,beryl - beryllium aluminosilicate (3BeO.Al2O3.6SiO2),6.276,1.89,1255,4569,2650,Mediumsoooth,0.9,0.7,0.7,MATERIALS THERMAL PROPERTIES DATABASE(https://thermtest.com/materials-database),2018
Metal ,Thermtest,beryllium,184.1,54.1,1841,25027,1848,Mediumsoooth,0.9,0.7,0.7,MATERIALS THERMAL PROPERTIES DATABASE(https://thermtest.com/materials-database),2018
Metal ,Thermtest,beryllium + beo (Be BeO 0.6-1.7),179.91,53.7,1820,24546,1840,Mediumsoooth,0.9,0.7,0.7,MATERIALS THERMAL PROPERTIES DATABASE(https://thermtest.com/materials-database),2018
Metal ,Thermtest,beryllium alloy (Be96.5),142.26,43,1799,21700,1840,Mediumsoooth,0.9,0.7,0.7,MATERIALS THERMAL PROPERTIES DATABASE(https://thermtest.com/materials-database),2018
Metal ,Thermtest,beryllium alloy (Be96.5) (annealed),175.73,53.1,1799,24118,1840,Mediumsoooth,0.9,0.7,0.7,MATERIALS THERMAL PROPERTIES DATABASE(https://thermtest.com/materials-database),2018
Metal ,Thermtest,beryllium alloy (Be98.5) (annealed),158.99,48.5,1799,22835,1823,Mediumsoooth,0.9,0.7,0.7,MATERIALS THERMAL PROPERTIES DATABASE(https://thermtest.com/materials-database),2018
Metal ,Thermtest,beryllium alloy (Be98.5) (as received),133.89,40.8,1799,20955,1823,Mediumsoooth,0.9,0.7,0.7,MATERIALS THERMAL PROPERTIES DATABASE(https://thermtest.com/materials-database),2018
Metal ,Thermtest,beryllium alloy (Be99.5),154.81,45.7,1841,22900,1840,Mediumsoooth,0.9,0.7,0.7,MATERIALS THERMAL PROPERTIES DATABASE(https://thermtest.com/materials-database),2018
Metal ,Thermtest,beryllium carbide (Be2C) (hp or snt),23.43,7.84,1423,8368,2100,Mediumsoooth,0.9,0.7,0.7,MATERIALS THERMAL PROPERTIES DATABASE(https://thermtest.com/materials-database),2018
Metal ,Thermtest,beryllium copper (Cu Bal Be 0.38-0.55),220.08,63.3,398,27667,8750,Mediumsoooth,0.9,0.7,0.7,MATERIALS THERMAL PROPERTIES DATABASE(https://thermtest.com/materials-database),2018
Metal ,Thermtest,beryllium nitride (Be3Nn2) (prsd 3.4 kb),0.711,0.33,1255,1232,1700,Mediumsoooth,0.9,0.7,0.7,MATERIALS THERMAL PROPERTIES DATABASE(https://thermtest.com/materials-database),2018
Metal ,Thermtest,beryllium oxide (BeO) (76 pc dens),138.07,57.4,1046,18225,2300,Mediumsoooth,0.9,0.7,0.7,MATERIALS THERMAL PROPERTIES DATABASE(https://thermtest.com/materials-database),2018
Metal ,Thermtest,beryllium oxide (BeO) (96 pc dens),255.22,84.1,1046,27824,2900,Mediumsoooth,0.9,0.7,0.7,MATERIALS THERMAL PROPERTIES DATABASE(https://thermtest.com/materials-database),2018
Metal ,Thermtest,beryllium oxide + be (BeO 3-12),209.2,67.5,1088,25469,2850,Mediumsoooth,0.9,0.7,0.7,MATERIALS THERMAL PROPERTIES DATABASE(https://thermtest.com/materials-database),2018
Metal ,Thermtest,beryllium oxide + Be + Mo (Be 7 Mo 7),158.99,51.5,1038,22158,2975,Mediumsoooth,0.9,0.7,0.7,MATERIALS THERMAL PROPERTIES DATABASE(https://thermtest.com/materials-database),2018
Metal ,Thermtest,beryllium oxide + Be + Si,192.46,63.5,1046,24162,2900,Mediumsoooth,0.9,0.7,0.7,MATERIALS THERMAL PROPERTIES DATABASE(https://thermtest.com/materials-database),2018
Metal ,Thermtest,beryllium oxide porcelain (4811),125.52,43.1,1004,19117,2900,Mediumsoooth,0.9,0.7,0.7,MATERIALS THERMAL PROPERTIES DATABASE(https://thermtest.com/materials-database),2018
Raw material,Thermtest,beta-spodumene (Li2O.Al2O3.4SiO2) (tet),1.046,0.27,1255,2017,3100,Mediumsoooth,0.9,0.7,0.7,MATERIALS THERMAL PROPERTIES DATABASE(https://thermtest.com/materials-database),2018
Raw material,Thermtest,bismuth,8.368,7.08,121,3146,9750,Mediumsoooth,0.9,0.7,0.7,MATERIALS THERMAL PROPERTIES DATABASE(https://thermtest.com/materials-database),2018
Liquid,Thermtest,bismuth (liquid),10.878,7.64,142,3934,10000,Mediumsoooth,0.9,0.7,0.7,MATERIALS THERMAL PROPERTIES DATABASE(https://thermtest.com/materials-database),2018
Raw material,Thermtest,bismuth telluride (Bi2Te3-P) (plane dr),2.51,2.11,154,1728,7700,Mediumsoooth,0.9,0.7,0.7,MATERIALS THERMAL PROPERTIES DATABASE(https://thermtest.com/materials-database),2018
Raw material,Thermtest,bismuth telluride sulfide (Bi2Te2S),2.385,2,176,1688,6800,Mediumsoooth,0.9,0.7,0.7,MATERIALS THERMAL PROPERTIES DATABASE(https://thermtest.com/materials-database),2018
Raw material,Thermtest,boride z cermet (ZrB2 81-87 MoSi2 13),20.92,8.01,502,7391,5200,Mediumsoooth,0.9,0.7,0.7,MATERIALS THERMAL PROPERTIES DATABASE(https://thermtest.com/materials-database),2018
Raw material,Thermtest,borolite 101 cermet (ZrB2 93-96 B 4-7),27.614,11.3,460,8207,5300,Mediumsoooth,0.9,0.7,0.7,MATERIALS THERMAL PROPERTIES DATABASE(https://thermtest.com/materials-database),2018
Raw material,Thermtest,boron,2.092,0.74,1130,2431,2500,Mediumsoooth,0.9,0.7,0.7,MATERIALS THERMAL PROPERTIES DATABASE(https://thermtest.com/materials-database),2018
Raw material,Thermtest,boron carbide (B4C) (dense),28.451,12.9,921,7928,2400,Mediumsoooth,0.9,0.7,0.7,MATERIALS THERMAL PROPERTIES DATABASE(https://thermtest.com/materials-database),2018
Raw material,Thermtest,boron carbide (B4C) (porous),17.154,9.32,921,5620,2000,Mediumsoooth,0.9,0.7,0.7,MATERIALS THERMAL PROPERTIES DATABASE(https://thermtest.com/materials-database),2018
Raw material,Thermtest,boron nitride (Bn 80 C 20) (prs axis),19.037,14.8,795,4952,1620,Mediumsoooth,0.9,0.7,0.7,MATERIALS THERMAL PROPERTIES DATABASE(https://thermtest.com/materials-database),2018
Raw material,Thermtest,boron nitride (bn 97 bn2o3 2) (prs ax),15.062,9.02,795,5015,2100,Mediumsoooth,0.9,0.7,0.7,MATERIALS THERMAL PROPERTIES DATABASE(https://thermtest.com/materials-database),2018
Raw material,Thermtest,boron nitride (Bn 97 Bn2O3 2) (perp p),28.87,17.3,795,6943,2100,Mediumsoooth,0.9,0.7,0.7,MATERIALS THERMAL PROPERTIES DATABASE(https://thermtest.com/materials-database),2018
Raw material,Thermtest,boron nitride (BN) (perp pr axis 95 d),32.844,19.7,795,7405,2100,Mediumsoooth,0.9,0.7,0.7,MATERIALS THERMAL PROPERTIES DATABASE(https://thermtest.com/materials-database),2018
Raw material,Thermtest,boron nitride (BN) (prs axis 94 d),20.92,12.5,795,5910,2100,Mediumsoooth,0.9,0.7,0.7,MATERIALS THERMAL PROPERTIES DATABASE(https://thermtest.com/materials-database),2018
Metal ,Thermtest,brass leaded,117.15,36.6,377,19365,8500,Mediumsoooth,0.9,0.7,0.7,MATERIALS THERMAL PROPERTIES DATABASE(https://thermtest.com/materials-database),2018
Metal ,Thermtest,brass yellow (Cu65 Zn35),117.15,36.7,377,19331,8470,Mediumsoooth,0.9,0.7,0.7,MATERIALS THERMAL PROPERTIES DATABASE(https://thermtest.com/materials-database),2018
Metal ,Thermtest,brass aluminum (Cu76 Zn22 Al2),100.42,31,377,18034,8600,Mediumsoooth,0.9,0.7,0.7,MATERIALS THERMAL PROPERTIES DATABASE(https://thermtest.com/materials-database),2018
Metal ,Thermtest,brass cartridge (Cu70 Zn30),100.42,28,418,18976,8570,Mediumsoooth,0.9,0.7,0.7,MATERIALS THERMAL PROPERTIES DATABASE(https://thermtest.com/materials-database),2018
Metal ,Thermtest,brass muntz metal,125.52,39.7,377,19927,8400,Mediumsoooth,0.9,0.7,0.7,MATERIALS THERMAL PROPERTIES DATABASE(https://thermtest.com/materials-database),2018
Metal ,Thermtest,brass red cast (Cu85 Zn5 Pb5 Sn3),71.965,21.8,377,15399,8750,Mediumsoooth,0.9,0.7,0.7,MATERIALS THERMAL PROPERTIES DATABASE(https://thermtest.com/materials-database),2018
Metal ,Thermtest,brass red wrought (Cu85 Zn15),146.44,44.4,377,21967,8750,Mediumsoooth,0.9,0.7,0.7,MATERIALS THERMAL PROPERTIES DATABASE(https://thermtest.com/materials-database),2018
Metal ,Thermtest,brass tin (naval and admiralty),112.97,35.5,377,18972,8460,Mediumsoooth,0.9,0.7,0.7,MATERIALS THERMAL PROPERTIES DATABASE(https://thermtest.com/materials-database),2018
Stone ,Thermtest,brick masonry medium,0.711,0.43,837,1091,2000,Mediumsoooth,0.9,0.7,0.7,MATERIALS THERMAL PROPERTIES DATABASE(https://thermtest.com/materials-database),2018
Raw material,Thermtest,bromine,0.122,0.08,460,417,3100,Mediumsoooth,0.9,0.7,0.7,MATERIALS THERMAL PROPERTIES DATABASE(https://thermtest.com/materials-database),2018
Gas ,Thermtest,bromine (gas),0.005,2.59,234,3,7.59,Mediumsoooth,0.9,0.7,0.7,MATERIALS THERMAL PROPERTIES DATABASE(https://thermtest.com/materials-database),2018
Metal ,Thermtest,bronze phospher 1.25 percent,205.02,61.2,377,26214,8900,Mediumsoooth,0.9,0.7,0.7,MATERIALS THERMAL PROPERTIES DATABASE(https://thermtest.com/materials-database),2018
Metal ,Thermtest,bronze tin (cast) high leaded,41.84,12.1,377,12040,9200,Mediumsoooth,0.9,0.7,0.7,MATERIALS THERMAL PROPERTIES DATABASE(https://thermtest.com/materials-database),2018
Metal ,Thermtest,bronze aluminum (Cu92 Al8),71.128,23.9,377,14547,7900,Mediumsoooth,0.9,0.7,0.7,MATERIALS THERMAL PROPERTIES DATABASE(https://thermtest.com/materials-database),2018
Metal ,Thermtest,bronze architectural,121.34,37.9,377,19708,8500,Mediumsoooth,0.9,0.7,0.7,MATERIALS THERMAL PROPERTIES DATABASE(https://thermtest.com/materials-database),2018
Metal ,Thermtest,bronze manganese,104.6,33.2,377,18147,8360,Mediumsoooth,0.9,0.7,0.7,MATERIALS THERMAL PROPERTIES DATABASE(https://thermtest.com/materials-database),2018
Metal ,Thermtest,bronze phospher 1.25 percent,205.02,61.2,377,26214,8900,Mediumsoooth,0.9,0.7,0.7,MATERIALS THERMAL PROPERTIES DATABASE(https://thermtest.com/materials-database),2018
Metal ,Thermtest,bronze phospher 10 percent,50.208,15.2,377,12885,8780,Mediumsoooth,0.9,0.7,0.7,MATERIALS THERMAL PROPERTIES DATABASE(https://thermtest.com/materials-database),2018
Metal ,Thermtest,bronze phospher 5 percent,71.128,21.3,377,15406,8860,Mediumsoooth,0.9,0.7,0.7,MATERIALS THERMAL PROPERTIES DATABASE(https://thermtest.com/materials-database),2018
Metal Solid ,Thermtest,bronze silicon high,33.472,10.4,377,10369,8530,Mediumsoooth,0.9,0.7,0.7,MATERIALS THERMAL PROPERTIES DATABASE(https://thermtest.com/materials-database),2018
Metal Solid ,Thermtest,bronze silicon low,54.392,16.5,377,13388,8750,Mediumsoooth,0.9,0.7,0.7,MATERIALS THERMAL PROPERTIES DATABASE(https://thermtest.com/materials-database),2018
Metal ,Thermtest,bronze tin (cast) leaded,50.208,15.3,377,12826,8700,Mediumsoooth,0.9,0.7,0.7,MATERIALS THERMAL PROPERTIES DATABASE(https://thermtest.com/materials-database),2018
Rubber Plastic ,Thermtest,butadiene-acrylonitrile rubber + c,0.418,0.22,1443,899,1340,Mediumsoooth,0.9,0.7,0.7,MATERIALS THERMAL PROPERTIES DATABASE(https://thermtest.com/materials-database),2018
Rubber ,Thermtest,butyl rubber,0.088,0.05,1966,394,900,Mediumsoooth,0.9,0.7,0.7,MATERIALS THERMAL PROPERTIES DATABASE(https://thermtest.com/materials-database),2018
Raw material,Thermtest,cadmium,92.048,46.3,230,13535,8650,Mediumsoooth,0.9,0.7,0.7,MATERIALS THERMAL PROPERTIES DATABASE(https://thermtest.com/materials-database),2018
Liquid,Thermtest,cadmium (liquid),34.727,16.5,264,8558,8000,Mediumsoooth,0.9,0.7,0.7,MATERIALS THERMAL PROPERTIES DATABASE(https://thermtest.com/materials-database),2018
Metal ,Thermtest,calcium,125.52,123,657,11305,1550,Mediumsoooth,0.9,0.7,0.7,MATERIALS THERMAL PROPERTIES DATABASE(https://thermtest.com/materials-database),2018
Metal ,Thermtest,calcium boride (CaB6),39.162,12.7,1255,10996,2460,Mediumsoooth,0.9,0.7,0.7,MATERIALS THERMAL PROPERTIES DATABASE(https://thermtest.com/materials-database),2018
Metal Soil ,Thermtest,calcium carbonate - calcite (CaCO3) (a axis),3.849,1.7,837,2955,2710,Mediumsoooth,0.9,0.7,0.7,MATERIALS THERMAL PROPERTIES DATABASE(https://thermtest.com/materials-database),2018
Metal Soil ,Thermtest,calcium carbonate - calcite (CaCO3) (c axis),4.393,1.94,837,3156,2710,Mediumsoooth,0.9,0.7,0.7,MATERIALS THERMAL PROPERTIES DATABASE(https://thermtest.com/materials-database),2018
Metal Soil ,Thermtest,calcium carbonate (CaCO3) (natural),2.259,1.04,837,2221,2610,Mediumsoooth,0.9,0.7,0.7,MATERIALS THERMAL PROPERTIES DATABASE(https://thermtest.com/materials-database),2018
Metal ,Thermtest,calcium fluoride (CaF2) (mineral aggr),4.017,1.08,1167,3861,3180,Mediumsoooth,0.9,0.7,0.7,MATERIALS THERMAL PROPERTIES DATABASE(https://thermtest.com/materials-database),2018
Metal ,Thermtest,calcium fluoride (CaF2) (single xtal),9.623,2.59,1167,5976,3180,Mediumsoooth,0.9,0.7,0.7,MATERIALS THERMAL PROPERTIES DATABASE(https://thermtest.com/materials-database),2018
Metal ,Thermtest,calcium oxide (CaO) (packed pwd 50 d),0.318,0.25,753,638,1700,Mediumsoooth,0.9,0.7,0.7,MATERIALS THERMAL PROPERTIES DATABASE(https://thermtest.com/materials-database),2018
Metal ,Thermtest,calcium oxide (CaO) (pressed 91 dens),13.807,6.05,753,5613,3030,Mediumsoooth,0.9,0.7,0.7,MATERIALS THERMAL PROPERTIES DATABASE(https://thermtest.com/materials-database),2018
Metal ,Thermtest,calcium titanate (cao.tio2),4.602,1.54,728,3706,4100,Mediumsoooth,0.9,0.7,0.7,MATERIALS THERMAL PROPERTIES DATABASE(https://thermtest.com/materials-database),2018
Raw material,Thermtest,californium,12.552,8.34,126,4348,12000,Mediumsoooth,0.9,0.7,0.7,MATERIALS THERMAL PROPERTIES DATABASE(https://thermtest.com/materials-database),2018
Soil ,Thermtest,carbon amorphous (carbon stock),6.276,5.88,707,2589,1510,Mediumsoooth,0.9,0.7,0.7,MATERIALS THERMAL PROPERTIES DATABASE(https://thermtest.com/materials-database),2018
Soil ,Thermtest,carbon diamond gem quality type 1,543.92,306,506,31090,3510,Mediumsoooth,0.9,0.7,0.7,MATERIALS THERMAL PROPERTIES DATABASE(https://thermtest.com/materials-database),2018
Soil ,Thermtest,carbon graphite (typical k),167.36,105,707,16318,2250,Mediumsoooth,0.9,0.7,0.7,MATERIALS THERMAL PROPERTIES DATABASE(https://thermtest.com/materials-database),2018
Soil ,Thermtest,carbon monoxide,0.023,17.9,1046,6,1.25,Mediumsoooth,0.9,0.7,0.7,MATERIALS THERMAL PROPERTIES DATABASE(https://thermtest.com/materials-database),2018
Soil ,Thermtest,carbon tetrachloride,0.11,0.0824,840,383.2,1590,Mediumsoooth,0.9,0.7,0.7,MATERIALS THERMAL PROPERTIES DATABASE(https://thermtest.com/materials-database),2018
Liquid,Thermtest,castor oil,0.181,0.1,1800,558,956,Mediumsoooth,0.9,0.7,0.7,MATERIALS THERMAL PROPERTIES DATABASE(https://thermtest.com/materials-database),2018
Fiber ,Thermtest,cellulose acetate (high k),0.335,0.18,1464,798,1300,Mediumsoooth,0.9,0.7,0.7,MATERIALS THERMAL PROPERTIES DATABASE(https://thermtest.com/materials-database),2018
Fiber ,Thermtest,cellulose acetate (low k),0.167,0.09,1464,564,1300,Mediumsoooth,0.9,0.7,0.7,MATERIALS THERMAL PROPERTIES DATABASE(https://thermtest.com/materials-database),2018
Fiber ,Thermtest,cellulose acetate butyrate (high k),0.335,0.19,1464,767,1200,Mediumsoooth,0.9,0.7,0.7,MATERIALS THERMAL PROPERTIES DATABASE(https://thermtest.com/materials-database),2018
Fiber ,Thermtest,cellulose acetate butyrate (low k),0.167,0.1,1464,542,1200,Mediumsoooth,0.9,0.7,0.7,MATERIALS THERMAL PROPERTIES DATABASE(https://thermtest.com/materials-database),2018
Fiber ,Thermtest,cellulose nitrate (pyroxylin),0.23,0.11,1464,682,1380,Mediumsoooth,0.9,0.7,0.7,MATERIALS THERMAL PROPERTIES DATABASE(https://thermtest.com/materials-database),2018
Fiber ,Thermtest,cellulose proprionate (high k),0.335,0.19,1464,767,1200,Mediumsoooth,0.9,0.7,0.7,MATERIALS THERMAL PROPERTIES DATABASE(https://thermtest.com/materials-database),2018
Fiber ,Thermtest,cellulose proprionate (low k),0.167,0.1,1464,542,1200,Mediumsoooth,0.9,0.7,0.7,MATERIALS THERMAL PROPERTIES DATABASE(https://thermtest.com/materials-database),2018
Fiber ,Thermtest,cellulose triacetate,0.251,0.13,1464,691,1300,Mediumsoooth,0.9,0.7,0.7,MATERIALS THERMAL PROPERTIES DATABASE(https://thermtest.com/materials-database),2018
Metal ,Thermtest,cerium,10.878,8.32,193,3771,6790,Mediumsoooth,0.9,0.7,0.7,MATERIALS THERMAL PROPERTIES DATABASE(https://thermtest.com/materials-database),2018
Metal ,Thermtest,cerium boride (CeB6) (99.0 pc dense),33.89,11.5,628,9998,4700,Mediumsoooth,0.9,0.7,0.7,MATERIALS THERMAL PROPERTIES DATABASE(https://thermtest.com/materials-database),2018
Metal ,Thermtest,cerium oxide (CeO2),11.715,5.46,352,5012,6100,Mediumsoooth,0.9,0.7,0.7,MATERIALS THERMAL PROPERTIES DATABASE(https://thermtest.com/materials-database),2018
Metal ,Thermtest,cerium sulfide (Ce2S3),0.586,0.33,343,1022,5200,Mediumsoooth,0.9,0.7,0.7,MATERIALS THERMAL PROPERTIES DATABASE(https://thermtest.com/materials-database),2018
Metal ,Thermtest,cerium sulfide (ces),8.368,4.82,293,3812,5930,Mediumsoooth,0.9,0.7,0.7,MATERIALS THERMAL PROPERTIES DATABASE(https://thermtest.com/materials-database),2018
Metal ,Thermtest,cesium,41.84,97.2,230,4243,1870,Mediumsoooth,0.9,0.7,0.7,MATERIALS THERMAL PROPERTIES DATABASE(https://thermtest.com/materials-database),2018
Metal Liquid,Thermtest,cesium (liquid),25.104,54.4,251,3405,1840,Mediumsoooth,0.9,0.7,0.7,MATERIALS THERMAL PROPERTIES DATABASE(https://thermtest.com/materials-database),2018
Raw material,Thermtest,chalk (avg prop),0.837,0.59,921,1089,1540,Mediumsoooth,0.9,0.7,0.7,MATERIALS THERMAL PROPERTIES DATABASE(https://thermtest.com/materials-database),2018
Raw material,Thermtest,chloroform,0.13,0.0891,980,435.5,1489,Mediumsoooth,0.9,0.7,0.7,MATERIALS THERMAL PROPERTIES DATABASE(https://thermtest.com/materials-database),2018
Raw material,Thermtest,chrome alum (Cr2(SO4)3.K2SO4.24H2O),2.092,0.86,1339,2262,1826,Mediumsoooth,0.9,0.7,0.7,MATERIALS THERMAL PROPERTIES DATABASE(https://thermtest.com/materials-database),2018
Stone ,Thermtest,chrome brick (Cr2O3 32),1.172,0.58,628,1534,3200,Mediumsoooth,0.9,0.7,0.7,MATERIALS THERMAL PROPERTIES DATABASE(https://thermtest.com/materials-database),2018
Stone ,Thermtest,chrome magnesite brick,2.092,0.93,753,2174,3000,Mediumsoooth,0.9,0.7,0.7,MATERIALS THERMAL PROPERTIES DATABASE(https://thermtest.com/materials-database),2018
Metal ,Thermtest,chrome-nickel-iron superalloys,23.43,6.67,439,9074,8000,Mediumsoooth,0.9,0.7,0.7,MATERIALS THERMAL PROPERTIES DATABASE(https://thermtest.com/materials-database),2018
Metal ,Thermtest,chromium,87.864,27.4,448,16782,7160,Mediumsoooth,0.9,0.7,0.7,MATERIALS THERMAL PROPERTIES DATABASE(https://thermtest.com/materials-database),2018
Metal ,Thermtest,chromium carbide + ni (Cr(x)C(y) Ni),11.297,3.36,502,6165,6700,Mediumsoooth,0.9,0.7,0.7,MATERIALS THERMAL PROPERTIES DATABASE(https://thermtest.com/materials-database),2018
Metal ,Thermtest,chromium copper (Cu Bal Cr0.5),326.35,97.6,377,33036,8880,Mediumsoooth,0.9,0.7,0.7,MATERIALS THERMAL PROPERTIES DATABASE(https://thermtest.com/materials-database),2018
Metal ,Thermtest,chromium nitride (Cr2N),22.594,5.54,628,9601,6500,Mediumsoooth,0.9,0.7,0.7,MATERIALS THERMAL PROPERTIES DATABASE(https://thermtest.com/materials-database),2018
Metal ,Thermtest,chromium nitride (CrN),12.134,2.85,699,7191,6100,Mediumsoooth,0.9,0.7,0.7,MATERIALS THERMAL PROPERTIES DATABASE(https://thermtest.com/materials-database),2018
Metal ,Thermtest,chromium silicide (CrSi2),7.95,3.22,494,4430,5000,Mediumsoooth,0.9,0.7,0.7,MATERIALS THERMAL PROPERTIES DATABASE(https://thermtest.com/materials-database),2018
Metal ,Thermtest,cobalt,84.935,22.7,423,17833,8860,Mediumsoooth,0.9,0.7,0.7,MATERIALS THERMAL PROPERTIES DATABASE(https://thermtest.com/materials-database),2018
Metal ,Thermtest,cobalt alloy (Co64 Cr30 W6),12.552,3.56,418,6658,8440,Mediumsoooth,0.9,0.7,0.7,MATERIALS THERMAL PROPERTIES DATABASE(https://thermtest.com/materials-database),2018
Metal ,Thermtest,cobalt alloy he-1049,14.644,4.71,352,6748,8846,Mediumsoooth,0.9,0.7,0.7,MATERIALS THERMAL PROPERTIES DATABASE(https://thermtest.com/materials-database),2018
Metal ,Thermtest,cobalt alloy hs-21 (aged),32.635,9.3,423,10699,8300,Mediumsoooth,0.9,0.7,0.7,MATERIALS THERMAL PROPERTIES DATABASE(https://thermtest.com/materials-database),2018
Metal ,Thermtest,cobalt alloy hs-21 (as cast),12.552,3.58,423,6635,8300,Mediumsoooth,0.9,0.7,0.7,MATERIALS THERMAL PROPERTIES DATABASE(https://thermtest.com/materials-database),2018
Metal ,Thermtest,cobalt alloy hs-23,13.389,3.75,418,6917,8540,Mediumsoooth,0.9,0.7,0.7,MATERIALS THERMAL PROPERTIES DATABASE(https://thermtest.com/materials-database),2018
Metal ,Thermtest,cobalt alloy hs-25 (l-605) (wrought),9.205,2.61,385,5694,9150,Mediumsoooth,0.9,0.7,0.7,MATERIALS THERMAL PROPERTIES DATABASE(https://thermtest.com/materials-database),2018
Metal ,Thermtest,cobalt alloy hs-27 (cast),11.171,3.25,418,6195,8210,Mediumsoooth,0.9,0.7,0.7,MATERIALS THERMAL PROPERTIES DATABASE(https://thermtest.com/materials-database),2018
Metal ,Thermtest,cobalt alloy hs-30 (422-19) (as cast),12.552,3.61,418,6606,8310,Mediumsoooth,0.9,0.7,0.7,MATERIALS THERMAL PROPERTIES DATABASE(https://thermtest.com/materials-database),2018
Metal ,Thermtest,cobalt alloy hs-31 (x-40) (as cast),12.552,3.48,418,6724,8610,Mediumsoooth,0.9,0.7,0.7,MATERIALS THERMAL PROPERTIES DATABASE(https://thermtest.com/materials-database),2018
Metal ,Thermtest,cobalt alloy hs-36 (cast),9.372,2.69,385,5711,9040,Mediumsoooth,0.9,0.7,0.7,MATERIALS THERMAL PROPERTIES DATABASE(https://thermtest.com/materials-database),2018
Metal ,Thermtest,cobalt alloy j-1570,10.042,2.86,418,5941,8400,Mediumsoooth,0.9,0.7,0.7,MATERIALS THERMAL PROPERTIES DATABASE(https://thermtest.com/materials-database),2018
Metal ,Thermtest,cobalt alloy jessop g-32,14.644,4.24,418,7114,8260,Mediumsoooth,0.9,0.7,0.7,MATERIALS THERMAL PROPERTIES DATABASE(https://thermtest.com/materials-database),2018
Metal ,Thermtest,cobalt alloy k-42b,12.552,3.57,418,6642,8400,Mediumsoooth,0.9,0.7,0.7,MATERIALS THERMAL PROPERTIES DATABASE(https://thermtest.com/materials-database),2018
Metal ,Thermtest,cobalt alloy multimet (n-155) (low c),16.318,4.57,435,7637,8215,Mediumsoooth,0.9,0.7,0.7,MATERIALS THERMAL PROPERTIES DATABASE(https://thermtest.com/materials-database),2018
Metal ,Thermtest,cobalt alloy multimet (n-155) (wrought),12.97,3.63,435,6809,8215,Mediumsoooth,0.9,0.7,0.7,MATERIALS THERMAL PROPERTIES DATABASE(https://thermtest.com/materials-database),2018
Metal ,Thermtest,cobalt alloy s-590 (wrought),12.97,3.71,418,6731,8350,Mediumsoooth,0.9,0.7,0.7,MATERIALS THERMAL PROPERTIES DATABASE(https://thermtest.com/materials-database),2018
Metal ,Thermtest,cobalt alloy s-816 (wrought),12.97,3.57,418,6863,8680,Mediumsoooth,0.9,0.7,0.7,MATERIALS THERMAL PROPERTIES DATABASE(https://thermtest.com/materials-database),2018
Metal ,Thermtest,cobalt alloy v-36 (wrought),12.552,3.49,418,6720,8600,Mediumsoooth,0.9,0.7,0.7,MATERIALS THERMAL PROPERTIES DATABASE(https://thermtest.com/materials-database),2018
Metal ,Thermtest,cobalt alloy wi-52 (cr coated sample),19.665,5.6,418,8313,8400,Mediumsoooth,0.9,0.7,0.7,MATERIALS THERMAL PROPERTIES DATABASE(https://thermtest.com/materials-database),2018
Metal ,Thermtest,cobalt alloy wi-A664:G67052,25.104,7.14,418,9393,8400,Mediumsoooth,0.9,0.7,0.7,MATERIALS THERMAL PROPERTIES DATABASE(https://thermtest.com/materials-database),2018
Metal ,Thermtest,cobalt oxide (CoO),10.042,2.21,703,6753,6460,Mediumsoooth,0.9,0.7,0.7,MATERIALS THERMAL PROPERTIES DATABASE(https://thermtest.com/materials-database),2018
Metal ,Thermtest,cobalt silicide (cos),9.623,2.49,586,6100,6600,Mediumsoooth,0.9,0.7,0.7,MATERIALS THERMAL PROPERTIES DATABASE(https://thermtest.com/materials-database),2018
Metal ,Thermtest,colombium alloy (Bb80 W15 Mo5),50.208,21.2,247,10909,9600,Mediumsoooth,0.9,0.7,0.7,MATERIALS THERMAL PROPERTIES DATABASE(https://thermtest.com/materials-database),2018
Metal ,Thermtest,colombium alloy (Cb61 Ta28 W10 Zr0.5),44.769,20.8,201,9808,10700,Mediumsoooth,0.9,0.7,0.7,MATERIALS THERMAL PROPERTIES DATABASE(https://thermtest.com/materials-database),2018
Metal ,Thermtest,colombium alloy (Cb85 Ti10 Zr5),29.288,14.8,255,7621,7770,Mediumsoooth,0.9,0.7,0.7,MATERIALS THERMAL PROPERTIES DATABASE(https://thermtest.com/materials-database),2018
Metal ,Thermtest,colombium alloy (Cb95 Ta5),44.769,19.8,251,10056,9000,Mediumsoooth,0.9,0.7,0.7,MATERIALS THERMAL PROPERTIES DATABASE(https://thermtest.com/materials-database),2018
Metal ,Thermtest,commercial bronze (Cu75 Sn25),188.28,56.8,377,24979,8800,Mediumsoooth,0.9,0.7,0.7,MATERIALS THERMAL PROPERTIES DATABASE(https://thermtest.com/materials-database),2018
Raw material,Thermtest,composition b-3 h.e. (rdx 60 tnt 40),0.262,0.11,1356,783,1725,Mediumsoooth,0.9,0.7,0.7,MATERIALS THERMAL PROPERTIES DATABASE(https://thermtest.com/materials-database),2018
Raw material,Thermtest,composition c-4 h.e. (rdx 90 binders),0.26,0.14,1172,696,1590,Mediumsoooth,0.9,0.7,0.7,MATERIALS THERMAL PROPERTIES DATABASE(https://thermtest.com/materials-database),2018
